Repository: DokiiEU/biomat-rag

File: data/processed/parsed_docs.json (part 1 of 77)
[
  {
    "doc_id": "D1",
    "filename": "BiodegPolymersS.pdf",
    "title": "Biodegradable Polymers",
    "material_class": "polymer",
    "source_split": "seen",
    "year": 1998,
    "doc_type": "review",
    "notes": "Classic foundational biodegradable polymers review",
    "full_text": "BIODEGRADABLE POLYMERS R. CHANDRA, RENU RUSTGI Department of Polymer Technology and Applied Chemistry, Delhi College of Engineering, Delhi-110006, India 1273 Pergamon Prog. Polym. Sci. , Vol. 23, 1273±1335, 1998 Copyright /H170151998 Elsevier Science Ltd Printed in Great Britain. All rights reserved. 0079±6700/98 $ − see front matter S0079±6700(97)00039±7 CONTENTS 1. General introduction 1274 2. Natural biodegradable polymers 1275 2.1. Polysaccharides 1275 2.1.1. Starch 1276 2.1.2. Cellulose 1279 2.1.3. Chitin and chitosan 1282 2.1.4. Alginic acid 1282 2.2. Polypeptides of natural origin 1282 2.2.1. Gelatin 1282 2.3. Bacterial polyesters 1283 3. Polymer with hydrolyzable backbones 1284 3.1. Polyesters 1286 3.2. Polycaprolactone 1286 3.3. Polyamides 1286 3.4. Polyurethanes and polyureas 1287 3.5. Polyanhydrides 1287 3.6. Poly(amide-enamine)s 1287 4. Polymers with carbon backbones 1288 4.1. Poly(vinyl alcohol) and poly(vinyl acetate) 1288 4.2. Polyacrylates 1289 5. Factors affecting biodegradation 1289 5.1. Effect of polymer structure 1289 5.2. Effect of polymer morphology 1290 5.3. Effects of radiation and chemical treatments 1291 5.4. Effect of molecular weight 1292 6. Mode of biodegradation 1293 6.1. Microorganisms 1292 6.1.1. Fungi 1292 6.1.2. Bacteria 1294 6.2. Enzymes 1294 6.2.1. Physical factors affecting the activity of enzymes 1295 6.2.2. Enzyme mechanisms 1295 6.2.2.1. Biological oxidation 1295 6.2.2.2. Biological hydrolysis 1296 1. INTRODUCTION Biodegradable polymers are a newly emerging ®eld. A vast number of biodegradable polymers have been synthesized recently and some microorganisms and enzymes capable of degrading them have been identi®ed. In developing countries, environmental pollution by synthetic polymers has assumed dangerous proportions. As a result, attempts have been made to solve these problems be including biodegradability into polymers in everyday use through slight modi®cations of their structures. Biodegradation is a natural process by which organic chemicals in the environment are converted to simpler compounds, mineralized and redistributed through elemental cycles such as the carbon, nitrogen and sulphur cycles. Biodegradation can only occur within the biosphere as microorganisms play a central role in the biodegradation process. A number of standards authorities have sought to produce de®nitions for biodegradable plastics and some of these are provided below: ISO 472: 1988ÐA plastic designed to undergo a signi®cant change in its chemical structure under speci®c environmental conditions resulting in a loss of some properties that may vary as measured by standard test methods appropriate to the plastics and application in a period of time that determines its classi®cation. The change in chemical structure results from the action of naturally occurring microorganisms. ASTM sub-committee D20.96 proposalÐDegradable plastics are plastic materials that undergo bond scission in the backbone of a polymer through chemical, biological and/or 7. Test methods and standards for biodegradable polymers 1296 7.1. Modi®ed sturm test 1297 7.2. Closed bottle test 1299 7.3. Petri dish screen 1299 7.4. Environmental chamber method 1300 7.5. Soil burial test 1301 8. Polymer modi®cation to facilitate biodegradation 1302 9. Blends of biodegradable and non-degradable polymers 1304 9.1. Polyethylene and starch blends 1305 9.2. Modi®ed polyethylene and starch blends 1316 10. Applications 1319 10.1. Medical applications 1319 10.1.1. Surgical sutures 1319 10.1.2. Bone ®xation devices 1320 10.1.3. Vascular grafts 1320 10.1.4. Adhesion prevention 1320 10.1.5. Arti®cial skin 1321 10.1.6. Drug delivery systems 1321 10.2. Agricultural applications 1323 10.2.1. Agricultural mulches 1323 10.2.2. Controlled release of agricultural chemicals 1324 10.2.3. Agricultural planting containers 1325 10.3. Packaging 1325 References 1326 1274 R. CHANDRA and R. RUSTGI physical forces in the environment at a rate which leads to fragmentation or disintegra- tion of the plastics. Japanese Biodegradable Plastic Society 1 draft proposalÐBiodegradable plastics are polymeric materials which are changed into lower molecular weight compounds where at least one step in the degradation process is through metabolism in the presence of naturally occurring organisms. DIN 103.2 working group on biodegradable polymersÐBiodegradation of a plastic material is a process leading to naturally occurring metabolic end products. General de®nition of biodegradationÐIt is a process whereby bacteria, fungi, yeasts and their enzymes consume a substance as a food source so that its original form disappears. Under appropriate conditions of moisture, temperature and oxygen availability, bio- degradation is a relatively rapid process. Biodegradation for limited periods is a reason- able target for the complete assimilation and disappearance of an article leaving no toxic or environmentally harmful residue. Biodegradable polymers are useful for various applications in medical, agriculture, drug release and packaging ®elds. 2. NATURAL BIODEGRADABLE POLYMERS Biopolymers are polymers formed in nature during the growth cycles of all organisms; hence, they are also referred to as natural polymers. Their synthesis generally involves enzyme-catalyzed, chain growth polymerization reactions of activated monomers, which are typically formed within cells by complex metabolic processes. 2.1. Polysaccharides For materials applications, the principal polysaccharides of interest are cellulose and starch, but increasing attention is being given to the more complex carbohydrate polymers produced by bacteria and fungi, especially to polysaccharides such as xanthan, curdlan, pullulan and hyaluronic acid. These latter polymers generally contain more than one type of carbohydrate unit, and in many cases these polymers have regularly arranged branched structures. Starch, for example, is a physical combination of branched and linear polymers (amylopectin and amylose, respectively), but it contains only a single type of carbohydrate, glucose. Both cellulose and starch are composed of hundreds or thousands of d-glucopyranoside repeating units. These units are linked together by acetal bonds formed between the hemi- acetal carbon atom, C 1, of the cyclic glucose structure in one unit and a hydroxyl group at either the C3 (for cellulose and amylose) or the C6 (for the branch units in amylopectin) atoms in the adjacent unit. This type of structure occurs because in aqueous solution, glucose can exist in either the acyclic aldehyde or cyclic hemiacetal form, and the latter form is the structure that become incorporated into the polysaccharide. Also, the cyclic form can exist as one of two isomers, the a-isomer with an axial OH group on the ring or the b-isomer with an equatorial OH group. In starch the glucopyranoside ring is present in the a-form while in cellulose the repeating units exist in the b-form. Because of this difference, enzymes that catalyze acetal hydrolysis reactions during the biodegradation of each of these two 1275BIODEGRADABLE POLYMERS polysaccharides are different and are not interchangeable. Fig. 1 shows the structures of some polysaccharides. 2.1.1. Starch Starch is a polymer which occurs widely in plants. The principal crops used for its produc- tion include potatoes, corn and rice. In all of these plants, starch is produced in the form of granules, which vary in size and somewhat in composition from plant to plant. In general, the linear polymer, amylose, makes up about 20 wt% of the granule, and the branched polymer, amylopectin, the remainder. Amylose is crystalline and can have a number average molecular weight as high as 500 000, but it is soluble in boiling water. Amylopectin is insoluble in boiling water, but in their use in foods, both fractions are readily hydrolyzed at the acetal link by enzymes. The a-1,4-link in both components of starch is attacked by amylases (Fig. 2a) and the a-1,6-link in amylopectin is attacked by glucosidases. Starch has been widely used as a raw material in ®lm production because of increasing prices and decreasing availability of conventional ®lm-forming resins. 2 Starch ®lms possess low permeability and are thus attractive materials for food packaging. Starch is also useful for Fig. 1. Structures of polysaccharides. 1276 R. CHANDRA and R. RUSTGI making agricultural mulch ®lms because it degrades into harmless products when placed in contact with soil microorganisms. Research on starch includes investigation of its water adsorptive capacity, the chemical modi®cation of the molecule, its behaviour under agitation and high temperature, and its resistance to thermomechanical shear. Although starch is a polymer, its stability under stress is not high. At temperatures higher than 150 /H11034C, the glucoside links start to break, and above 250/H11034C the starch grain endothermally collapses. At low temperatures, a phenomenon known as retrogradation is observed. This is a reorganization of the hydrogen bonds and an aligning Fig. 2. Enzymatic hydrolysis of (a) starch and (b) cellulose. 1277BIODEGRADABLE POLYMERS of the molecular chains during cooling. In extreme cases under 10 /H11034C, precipitation is observed. Thus, though starch can be dispersed into hot water and cast as ®lms, the above phenomenon causes brittleness in the ®lm. In its application in biodegradable plastics, starch is either physically mixed in with its native granules, kept intact, or melted and blended on a molecular level with the appropriate polymer. In either form, the fraction of starch in the mixture which is accessible to enzymes can be degraded by either, or both, amylases and glucosidases. The starch molecule has two important functional groups, the ±OH group that is susceptible to substitution reactions and the C±O±C bond that is susceptible to chain breakage. The hydroxyl group of glucose has a nucleophilic character. By reaction of its ±OH group, modi®cation of various properties can be obtained. One example is the reaction with silane to improve its dispersion in poly- ethylene. 3 Crosslinking or bridging of the ±OH groups changes the structure into a network while increasing the viscosity, reducing water retention and increasing its resistance to thermomechanical shear. Acetylated starch does have several advantages as a structural ®bre or ®lm-forming polymer as compared to native starch. The acetylation of starch is a well-known reaction and is a relatively easy derivative to synthesize. 4 Starch acetate is considerably more hydro- phobic than is starch and has been shown to have better retention of tensile properties in aqueous environments. Another advantage is that starch acetate has an improved solubility compared to starch and is easily cast into ®lms from simple solvents. The degree of acetyla- tion is easily controlled by transesteri®cation, allowing polymers to be produced with a range of hydrophobicities. Starch has been acetylated 5 [with a high content (70%) of linear amylose] and its enzymatic degradation studied. Starch acetate was prepared by acetylation of starch with a pyridine/acetic anhydride mixture and cast into ®lms from solutions of 90% formic acid. A series of ®lms with a range of acetyl content were then exposed to buffered amylase solutions. It was found that with a suf®cient acetyl content, the wet strength of the ®lms was maintained in the aqueous solutions, but that the acetyl content was suf®ciently low to permit degradation by a mixture of alpha and beta amylases within a period of 1 h. These ®lms might be useful as membranes in bioreactors which could then be degraded by the addition of enzymes to the system. Starch has been used for many years as an additive to plastic for various purposes. Starch was added as a ®ller 6 to various resin systems to make ®lms that were impermeable to water but permeable to water vapour. Starch as a biodegradable ®ller in LDPE was reported. 7,8 A starch-®lled polyethylene ®lm was prepared9 which becomes porous after the extraction of the starch. This porous ®lm can be readily invaded by microorganisms and rapidly saturated with oxygen, thereby increasing polymer degradation by biological and oxidative pathways. Otey et al . 10 in a study on starch-based ®lms, found that a starch± polyvinyl alcohol ®lm could be coated with a thin layer of water-resistant polymer to give a degradable agricultural mulching ®lm. Starch-based polyethylene ®lms were formu- lated 11,12 and consisted of up to 40% starch, urea, ammonia and various portions of low- density polyethylene (LDPE) and poly(ethylene-co-acrylic acid) (EAA). The EAA acted as a compatibilizer, forming a complex between the starch and the PE in the presence of ammonia. The resulting blend could be cast or blown into ®lms, and had physical properties approaching those of LDPE. Three techniques were used to incorporate large amounts of starch as a ®ller into dis- posable polyvinyl chloride (PVC) plastics. 13 In the ®rst technique, a starch xanthate solution 1278 R. CHANDRA and R. RUSTGI was prepared by mixing starch with aqueous NaOH and then adding a small amount of carbon disulphide (usually 0.1 mol CS 2 per mol starch). To this starch±xanthate solution, a PVC latex was added. The starch±xanthate and PVC resins were then coprecipitated by adding NaNO 2 and alum. The ®ne powder obtained from this was blended with dioctyl phthalate (DOP). In the second technique (a concentration method), whole starch was gelatinized by heating in water before mixing into the PVC latex. After removing the water, dry product was mixed with DOP. In the third method, starch was dry-blended with PVC and DOP. These ®lms appear to be useful for a variety of agricultural applications. 14 The possibility of chemically combining starch or starch-derived products with commer- cial resins in such a manner that the starch would serve as both a ®ller and a crosslinking agent may provide a feasible approach for incorporating starch into plastics. Since isocyanates are highly reactive with hydroxyl groups, they can be used to prepare a number of reactive resins that crosslink with starch. The addition of starch to isocyanate resins considerably reduced costs and improved solvent resistance and strength properties. 15 Starch can be modi®ed with nonpolar groups, such as fatty esters, before the isocyanate reaction to improve the degree of reactivity. 16 A method was developed 17 to incorporate starch as a ®ller and crosslinking agent in diisocyanate-modi®ed polyesters to yield elasto- mers. Dosmann and Steel 18 added starch to urethane systems to yield shock-absorbing foams. Bennett et al.19 reported that 10±40% of a rigid urethane foam formulation can be starch. These studies demonstrated that starch products cause foams to be more ¯ame resistant and more readily attacked by soil microorganisms. 2.1.2. Cellulose Many polymer researchers are of the opinion that polymer chemistry had its origins with the characterization of cellulose. Cellulose was isolated for the ®rst time some 150 years ago. Cellulose differs in some respects from other polysaccharides produced by plants, the molecular chain being very long and consisting of one repeating unit (cellobiose). Naturally, it occurs in a crystalline state. From the cell walls, cellulose is isolated in micro®brils by chemical extraction. In all forms, cellulose is a very highly crystalline, high molecular weight polymer, which is infusible and insoluble in all but the most aggressive, hydrogen bond-breaking solvents such as N-methylmorpholine-N-oxide. Because of its infusibility and insolubility, cellulose is usually converted into derivatives to make it more processable. Some fungi can secrete enzymes that catalyze oxidation reactions of either cellulose itself or the lower molecular weight oligomers produced from the enzymatic hydrolysis of cellu- lose. Of these, the peroxidases can provide hydrogen peroxide for free radical attack on the C 2±C3 positions of cellulose to form `aldehyde' cellulose, which is very reactive and can hydrolyze to form lower molecular weight fragments (Fig. 2b) while other oxidative enzymes can oxidize glucose and related oligomers to glucuronic acids. Bacteria also secrete both endo- and exoenzymes, some of which form complexes that act jointly in degrading cellulose to form carbohydrate nutrients which the microorganisms utilize for survival. 20,21 Aerobic soil environments generally contain a consortia of several different type of degrading bacteria and fungi which operate cooperatively. Primary microorganisms degrade cellulose to glucose and cellodextrins, a portion of which they utilize, and secondary 1279BIODEGRADABLE POLYMERS microorganisms, which provide enzymes that degrade the cellodextrins to glucose, which they consume. By consuming glucose the latter assist in the growth of the primary micro- organism because they prevent the build-up of the cellodextrins, which can inhibit glucanases if they are present in the environment at high concentrations. The ®nal products from aerobic biodegradation are ultimately CO 2 and water. In anaerobic environments, a variety of ®nal products are formed, including CO2 hydrogen, methane, hydrogen sulphide and ammonia. CO 2 can be formed by oxidative reactions which utilize inorganic compounds, such as sulphate and nitrate ions, in the environment as oxidizing agents. Hydrogen produced by some anaerobic bacteria can be utilized by autotrophic bacteria to reduce oxidized compounds and CO 2 to form either acetic acid or methane. Cellulose has received more attention than any other polymer since it is attacked by a wide variety of microorganisms, and since it is often used in textiles without additives to complicate the interpretation of results. Cellulose represents an appreciable fraction of the waste products that make up sewage and refuse. It is fortunate that it does decom- pose readily. Fermentation of cellulose has been suggested as a source of chemicals such as ethanol and acetic acid, but this has not achieved any commercial importance to date. All of the important derivatives of cellulose are reaction products of one or more of the three hydroxyl groups, which are present in each glucopyranoside repeating unit, including: (1) ethers, e.g. methyl cellulose and hydroxyl-ethyl cellulose; (2) esters, e.g. cellulose acetate and cellulose xanthate, which is used as a soluble intermediate for processing cellulose into either ®bre or ®lm forms, during which the cellulose is regenerated by controlled hydrolysis; and (3) acetals, especially the cyclic acetal formed between the C 2 and C 3 hydroxyl groups and butyraldehyde. The biodegradation of cellulose is complicated, because cellulose exists together with lignin, for example, in wood cell walls. White-rot fungi secrete exocellular peroxidases to degrade lignin preferentially and, to a lesser extent, cellulases to degrade the polysaccharides in order to produce simple sugars which serve as nutrients for these microorganisms. Brown- rot fungi secrete enzymes for the degradation of cellulose and the hemicelluloses. Soft-rot fungi, also degrade principally these two types of polysaccharides. Cellulose esters represent a class of polymers that have the potential to participate in the carbon cycle via microbiologically catalyzed de-esteri®cation and decomposition of the resulting cellulose and organic acids. Cellulose acetate is currently used in high volume applications ranging from ®bres, to ®lms, to injection moulding thermoplastics. It has the physical properties and relatively low material costs that have tended to exclude other biodegradable polymers from being widely accepted in the marketplace. Gardener et al . 22 have developed a series of cellulose acetate ®lms, differing in their degree of substitution, that were evaluated in this bench-scale system. In addition, commercially available biodegradable polymers such as poly(hydroxybutyrate- co-valerate) (PHBV) and polycaprolactone (PCL) were included as points of reference. Based on ®lm disintegration and ®lm weight loss, cellulose acetates, having degrees of substitution less than approximately 2.20, compost at rates comparable to that of PHBV. NMR and GPC analyses of composted ®lms indicate that low molecular weight fractions are removed preferentially from the more highly substituted and slower degrading cellulose acetates. Reese 23 presented evidence of esterase activity on soluble cellulose acetates with a low 1280 R. CHANDRA and R. RUSTGI degree of substitution (DS, 0.76 sites esteri®ed per anhydroglucose monomer). A pure culture of Pestalotiopsis Westerdijkii Quarter Master (QM) 381 was reported to completely utilize this low DS cellulose ester. However, Reese did not ®nd any evidence that the fully sub- stituted cellulose triacetate could be biodegraded. Cantor and Mechalas 24 found evidence of esterase activity on reverse osmosis membranes composed of cellulose acetate (DS 2.5). Using infrared analysis, up to 50% deacylation was detected on the desalinating surface. No reduction in acylation was detected with cellulose triacetate. Dong Gue et al. 25 recently presented evidence of anaerobic biodegradation of cellulose acetate (DS 1.7) with about 9% weight loss over a 60-day period. Recently, Buchanan et al. 26,27 presented evidence support- ing the inherent biodegradability of cellulose acetate with naturally occurring micro- organisms in activated sludge and in aerobic microbial cultures. Komarck et al. 28 studied biodegradation of radiolabelled cellulose acetate and cellulose propionate with a naturally derived mixed microbial culture derived from activated sludge. Radiolabelled cellulose esters were synthesized with either [1- 14C]-acetate or [1- 14C]-pro- pionate and back hydrolyzed to the desired degree of substitution (DS) ranging from 1.77 to 2.64. Biodegradation was measured in an in vitro aerobic culture system that was designed to capture 14CO2 produced by the aerobic microbial metabolism of the cellulose esters. Micro- organisms were able to extensively degrade cellulose [1- 14C]-acetate (CA) with DS values ranging from 1.85 to 2.57 over periods of 14±31 days. More than 80% of the original 14C- polymeric carbon was biodegraded to 14CO2 for CA substrates with a DS of 1.85. CA polymers with a DS of 2.07 and 2.57 yielded over 60% conversion to 14CO2. The amount of biodegradation that was observed for cellulose [1- 14C]-propionate with DS values of 2.11, 2.44 and 2.64 were lower than the corresponding acetyl ester and ranged from 0.09 to 1.1%. However, cellulose [1- 14C]-propionate with a DS of 1.77 and 1.84 underwent very rapid degradation in the mixed culture system, with 70±80% conversion of the labelled polymeric carbon metabolized to 14CO2 in 29 days. The high level of microbial utilization of carbon from both cellulose esters and its conversion to CO 2 con®rms the biodegradability of these polymers and the potential they have for total mineralization in natural, microbiologically active environments. The biodegradation of cellulose ethers has been studied extensively and it is known that cellulose ethers with a DS of less than 1 will degrade due to attack of microorgan- isms at the unsubstituted residues of the polymers. The ether linkages on the cellulose backbone are considered resistant to microbial attack. By contrast, there have been con¯icting reports concerning the biodegradation potential of cellulose esters. Stutzen- berger and Kahler 29 have reported that cellulose acetate (CA) is a poor substrate, because of its extreme resistance to microbial attack. However, Reese23 has isolated cellulolytic ®ltrates, which deacetylated soluble CA (DS = 0.76) and insoluble cellobiose octaacetate. Further- more, Cantor and Mechalas 24 have demonstrated that CA reverse-osmosis membranes with a DS of 2.5 suffer losses in semipermeability due to microbial attack. These reports suggest that the synergistic action of esterase and cellulase-producing microorganisms act in concert to degrade CA. One possible mechanistic pathway would involve attack by cellulase enzymes on the unsubstituted residues in the polymer backbone. Enzymatic cleavage of the acetyls by esterase (or simple chemical hydrolysis) would then serve to expose additional unsubstituted residues, which could also be digested by the action of cellulase enzymes which further would serve eventually to degrade CA completely in the environment. 1281BIODEGRADABLE POLYMERS 2.1.3. Chitin and chitosan Chitin is a macromolecule found in the shells of crabs, lobsters, shrimps and insects. It consists of 2-acetamide-2-deoxy- b-d-glucose through the b-(1-4)-glycoside linkage. Chitin can be degraded by chitinase. Chitin ®bres have been utilized for making arti®cial skin and absorbable sutures. 30 Chitin is insoluble in its native form but chitosan, the partly deacetyl- ated form, is water soluble. The materials are biocompatible and have antimicrobial activities as well as the ability to absorb heavy metal ions. They also ®nd applications in the cosmetic industry because of their water-retaining and moisturizing properties. Using chitin and chitosan as carriers, a water-soluble prodrug has been synthesized. 31 Modi®ed chitosans have been prepared with various chemical and biological properties. 32 N-Carboxymethylchitosan and N-carboxybutylchitosan have been prepared for use in cos- metics and in wound treatment. 33 Chitin derivatives can also be used as drug carriers, 34 and a report of the use of chitin in absorbable sutures shows that chitins have the lowest elongation among suture materials consisting of chitin, poly(glycolic acid) (PGA), plain catgut and chromic catgut. 35 The tissue reaction of chitin is similar to that of PGA. 2.1.4. Alginic acid Many polysaccharides in solution form gels upon the introduction of counterions. The degree of cross-linking is dependent on various factors such as pH, type of counterion, and the functional charge density of these polymers. Alginates have been studied extensively for their ability to form gels in the presence of divalent cations. 36±41 Alginate is a binary linear heteropolymer containing 1,4-linked a-l-guluronic acid and b- d-mannuronic acid. Alginic acid forms water-soluble salts with monovalent cations, low molecular weight amines, and quaternary ammonium compounds. It becomes water- insoluble in the presence of polyvalent cations such as Ca 2+,B e 2+,C u 2+,A l 3+ and Fe 3+. Alginate gels have been used widely in controlled release drug delivery systems. Alginates have been used to encapsulate various herbicides, microorganisms and cells. 2.2. Polypeptides of natural origin The proteins that have found applications as materials are, for the most part, neither soluble nor fusible without degradation, so they are used in the form in which they are found in nature. This description is especially true for the ®brous proteins wool, silk and collagen. All proteins are speci®c copolymers with regular arrangements of different types of a-amino acids, so the biosynthesis of proteins is an extremely complex process involving many different types of enzymes. In contrast, the enzymatic degradation of proteins, with general purpose proteases, is a relatively straightforward, amide hydrolysis reaction. 2.2.1. Gelatin Gelatin, an animal protein, consists of 19 amino acids joined by peptide linkages and can be hydrolyzed by a variety of the proteolytic enzymes to yield its constituent amino acids or peptide components. 42 This nonspeci®city is a desirable factor in intentional biodegradation. Gelatin is a water-soluble, biodegradable polymer with extensive industrial, pharmaceutical, 1282 R. CHANDRA and R. RUSTGI and biomedical uses, has been employed for coatings and microencapsulating various drugs, 43±49 and for preparing biodegradable hydrogels. 50±53 A method was developed to prepare a simple, ¯exible gelatin ®lm-based arti®cial skin that could adhere to an open wound and protect it against ¯uid loss and infection. The approach used was to mix polyglycerols, either as it is or after epoxizing them with epichlorohydrin, with commercially available gelatin and to cast ®lms on te¯on-covered trays. 52 The ®lms were tough and adhered to open wounds spontaneously. They could be loaded with bioactive molecules, such as growth factors and antibiotics that would be released over several days. The ®lms could be sterilized with g-rays or prepared under sterile conditions. Chemical modi®cation of natural polymers by grafting serves the twofold purpose of utilizing renewable, naturally derived products such as proteins, as replacements for petroleum-based polymers and as biodegradable compositions which can be tailored for the slower or faster rates of degradation. In order to extend the application of grafting for the modi®cation of natural polymers, T. Kuwajima et al . 54 grafted methyl methacrylate onto gelatins by radical initiators and studied these in aqueous solution at temperatures between 60 and 80/H11034C. Among the initiators used (peroxysulphates, a,a/H11032-azobisisobutylonitrile, and benzoyl peroxide), potassium peroxysulphate was found to be the most ef®cient in this particular graft polymerization. From kinetic data with this initiator, it was shown that: (1) the ef®ciency of grafting is higher at lower temperatures; (2) a sharp increase in the ef®ciency of grafting occurs at the later period of the polymerization at high temperature, which is attributable to the combination of the homopolymer and the backbone gelatin; and (3) generally, the number of branches was small and the molecular weight of the branched polymer was high in this polymerization. Kumar et al . 55 prepared gelatin-g-poly(ethyl acrylate) in an aqueous medium, using K2S2O8 as an initiator. The composition of the graft copolymer was dependent upon the temperature and duration of the reaction. The number of grafting sites was small and the molecular weight of the grafted poly(ethylacrylate) branches was high. Three copolymer samples with grafting ef®ciencies of 33.3, 61.0 and 84.0% were tested for their microbial susceptibility in a synthetic medium employing a mixed inoculum of Bacillus subtilis, Pseudomonas aeruginosa , and Serratia marcescens . The weight losses were found to be 12, 10.1 and 6.0%, respectively, after six weeks of incubation. The extent of degradation seems to decrease with increasing grafting ef®ciency. There was initial rapid weight loss accompanied by an exponential increase in the bacterial population and pH of the culture medium during the ®rst week. Nitrogen analysis also showed the polymer utilization. A parallel set of experiments, carried out by employing the samples as the only source of both carbon and nitrogen, showed a marginal but de®nite increase in the utilization of the polymer. 2.3. Bacterial polyesters The natural polyesters, which are produced by a wide variety of bacteria as intracellular reserve materials, are receiving increased attention for possible applications as biodegrad- able, melt processable polymers which can be produced from renewable resources. The members of this family of thermoplastic biopolymers, which have the general structure given below, can show variation in their material properties from rigid brittle plastics, to ¯exible plastics with good impact properties to strong tough elastomers, depending on the size of the pendant alkyl group, R, and the composition of the polymer. 56±58 1283BIODEGRADABLE POLYMERS All of these polyesters contain units which are 100% optically pure at theb-position, so all are 100% isotactic. The polymer with R= CH3,p o l y -b-hydroxybutyrate (PHB), is highly crystalline with a melting temperature of 180/H11034C and a glass transition temperature, Tg, of approximately 5/H11034C.59 This combination of very high crystallinity and relatively high Tg makes the ®lms and plastics of PHB very brittle, so copolymers with units containing other alkyl groups, especially R = C 2H5, are preferred. All of these materials are inherently biodegradable. Polyesters with longer alkyl substituents, withx = 3±6 or so, are also produced by a variety of bacteria, generally in the form of copolymers which have lower degrees of crystallinity and lowerTm and Tg values. As a result, these longer alkyl chain polyesters are useful as thermoplastic elastomers, which can have excellent strength and toughness, and yet are also inherently biodegradable. Considerable interest arose recently when a large-scale, controlled fermentation process was developed 60 for the production of copolymers of PHB. Feeding the bacteria with a variety of carbon sources led to the production of different copolymers and a material was obtained with better mechanical properties than PHB. 61±70 The biodegradation of PHB and its copolymers has been studied in environments such as soil, activated sludge and sea water. 65 Films (0.07 mm thick) of PHB (homopolymer), a copolymer of 91% 3HB and 9% 4HB and a copolymer of 50% 3HB and 50% 3HV were subjected to biodegradation in soil. The fastest biodegradation rate was obtained for P(3HB- co-9% 4HB). In activated sludge the P(3HB- co-9% 4HB) was completely decomposed after two weeks. 65 The native polyesters are also hydrolyzed in water at a very slow rate. In vivo this is the main degradation mechanism, involving chain scission of the polymer. The hydrolytic degradation of hydroxybutyrate±hydroxyvalerate copolymers in vitro begins with a surface modi®cation, accompanied by water diffusion into the matrix. 71 A progressive increase in porosity facilitates the diffusion by removal of degradation products. Doi et al.72 report that the hydrolytic degradation of microbial polyesters occurs by homogeneous erosion over two stages: random hydrolytic chain scission of the ester group leading to a decrease in molecular weight, followed by a second step ( M n/H1101113 000) in which more weight loss occurs. Bacterial polyesters have also been blended with PE and PS. The goal was to expand their physical properties while retaining biodegradability. 73,74 The biodegradation of PHB and copolymers of PHB with g-hydroxy valerate (PHV) was monitored using an accelerated test based on a chemostate-like technique. 75 Latex ®lms of the polyesters were compared with paper coated on the side with latex and the materials were immersed in a broth containing microorganisms isolated from activated sludge. The latex ®lms were readily degraded and the coated papers lost about 60% of their initial weight after a week of degradation. 75 3. POLYMERS WITH HYDROLYZABLE BACKBONES Polymers with hydrolyzable backbones have been found to be susceptible to biodegrada- tion. Fig. 3 shows the structures for some polymers with hydrolyzable backbones. 1284 R. CHANDRA and R. RUSTGI Fig. 3. Polymers with hydrolyzable backbone. 1285BIODEGRADABLE POLYMERS 3.1. Polyesters Almost the only high molecular weight compounds shown to be biodegradable are the aliphatic polyesters. The reason for this is the extremely hydrolyzable backbone found in these polyesters. It was found that polyesters derived from diacids of medium sized mono- mers (C 6±C12) are more readily degraded by fungi (Aspergillus niger and Aspergillus ¯avus ), than those derived from longer or shorter monomers. 76,77 In order for a synthetic polymer to be biodegradable by enzyme catalysts, the polymer chain must be able to ®t into the enzyme's active site. This is one reason why ¯exible aliphatic polyesters are degradable and the rigid aromatic polyesters are not. 78±80 Poly(glycolic acid) (PGA) is the simplest linear, aliphatic polyester. PGA 81±84 and poly(glycolic acid-co-lactic acid) (PGA/PL) are used as degradable and absorbable sutures. Their great advantage is their degradability by simple hydrolysis of the ester backbone in aqueous environments such as body ¯uids. Furthermore, the degradation products are ulti- mately metabolized to carbon dioxide and water or are excreted via the kidney. 3.2. Polycaprolactone Poly(e-caprolactone) (PCL) has been thoroughly studied as a substrate for biodegrada- tion 85±92 and as a matrix in controlled-release systems for drugs.93±96 Its degradation in vivo is much slower than that of poly ( a-hydroxy acid)s. 93 Thus, it is most suitable for controlled- release devices with longer working lifetimes (1±2 years). PCL is generally prepared from the ring-opening polymerization of e-caprolactone. 97 Tokiwa and Suzuki 98 have discussed the hydrolysis of PCL and biodegradation of PCL by fungi, and have shown that PCL can be degraded enzymatically. Blends of PCL and polyesters prepared from alkanediols and alkane dicarboxylic acids with natural substances such as tree bark have been moulded into shaped containers for horticultural seeding plantouts. 97 After three months of soil burial, the PCL containers were found to be embrittled, disintegrated, and biodegraded which suggests that the extracellular enzymes in the soil may cleave the polymer chain prior to the assimilation of the polymer by microorganisms. Polyesters derived from alkanediols and alkane dicarboxylic acids are readily degraded by biological systems 99±102 but their applications have been limited because of their relatively low molecular weights and poor physical strengths. 3.3. Polyamides Although polyamides contain the same amide linkage that is found in polypeptides, their rate of biodegradation is so low that often they are reported to be nondegradable. However, the degradation by enzymes and microorganisms for low molecular weight oligomers has been reported. 103±107 Even aramid ®bre was reported to be attacked by Aspergillus fungi. 108 The introduction of substituents such as benzyl, hydroxy and methyl greatly improve the biodegradation. The higher crystallinity of polyamides due to strong interchain interactions (as compared with the more ¯exible polyesters with analogous structures), is behind the observed lower rates of biodegradation. Copolymers with both amide and ester groups are generally found to 1286 R. CHANDRA and R. RUSTGI be readily degraded. 109±114 As expected, the rate of degradation increases with increasing ester content. Natural proteins seldom contain repeating units. As a result, there is less tendency for them to pack into highly ordered morphologies. Therefore, they are generally accessible to enzyme attack. On the other hand, synthetic polyamides have short and regular repeating units. Their higher symmetries and strong interchain hydrogen bonding result in highly ordered crystal- line morphologies, which, in turn, limits the accessibility to enzyme attack. Poly(amide- ester)s and poly(amide-urethane)s with long repeating chains have been found to be degraded at rates somewhat in between those of proteins and synthetic polyamides. 109,114 3.4. Polyurethanes and polyureas Polyurethanes can be considered to have both the structural characteristics of polyesters and polyamides, whereas polyureas might be viewed as poly(diamide)s. Their susceptibility to biodegradation can be expected to be similar to that of polyesters and polyamides, with differences in rates. In general the biodegradability of polyurethanes was shown to be dependent on whether the prepolymer is a polyester or a polyether. 115 The polyether-based polyurethanes are resistant to biodegradation whereas the polyester polyurethanes are readily attacked. Many microorganisms (Aspergillus niger, Aspergillus funeigatus, Fusarium solanii, Cryplococcus lacirentii, etc.) and enzymes (papain, subtilisin, etc.) are effective in degrading
